Repository: KejunLiuGitHub/EIS-Analysis-Pipeline

# EIS Batch Analysis Pipeline

A zero-code batch analysis system for Electrochemical Impedance Spectroscopy (EIS) that **reads BioLogic `.mpr` files directly** and produces **standalone interactive HTML reports**.

**Input:** BioLogic EC-Lab `.mpr` binary files  
**Output:** Self-contained `.html` reports with interactive Plotly figures  
**Analysis included:** Nyquist & Bode plots, 4-model equivalent-circuit fitting comparison, THD (harmonic distortion), Kramers–Kronig validation residuals, Arrhenius conductivity, and automatic quality grading

[中文文档](README_CN.md)

---

## Filename Convention (Important)

**You must** follow this naming scheme so the program can auto-extract parameters:

```
Operator_ProjectName_DATE_YYYYMMDD_Thickness_um_Diameter_cm_Temperature_C_OtherCode.mpr
```

### Non-compliant filenames

If the filename does not match the convention, the program will **prompt you manually** for all parameters.

---

### 1. Scan — list new data

```bash
eis-pipeline scan data/
```

Sample output:

```
🔍 3 new samples found:

No.  Filename                                               Operator   Project           Date       L(µm)  d(cm)  T(°C)  Code
---------------------------------------------------------------------------------------------------------------------------------
1    Zhangsan_GPE_h3_131_DATE_20250513_30_1_25_C01          Zhangsan   GPE_h3_131      20250513   30.0   1.0    25.0   C01
2    Zhangsan_GPE_h3_131_DATE_20250513_30_1_60_C02          Zhangsan   GPE_h3_131      20250513   30.0   1.0    60.0   C02
3    Lisi_SPE_3h_131_DATE_20250513_40_1_80_C01              Lisi       SPE_3h_131      20250513   40.0   1.0    80.0   C01
```

Already-processed samples (with a corresponding `eis_analysis_*.html`) are skipped.

---

### 2. Process — generate per-sample reports

```bash
eis-pipeline process data/
```

Interactive flow:

**① Compliant filename (auto-parsed)**

```
[1/3] Zhangsan_GPE_h3_131_DATE_20250513_30_1_25_C01
  Parsed: operator=Zhangsan | project=GPE_h3_131 | date=20250513 | L=30µm | d=1cm | T=25°C | code=C01
  Process? [Y/n/edit(e)]: Y
  Processing: Zhangsan_GPE_h3_131_DATE_20250513_30_1_25_C01 ... ✅  WARN | σ=5.85e-06
```

**② Historical model preference available**

After a project has been processed ≥3 times, the system auto-learns the best model:

```
📌 Historical preference: R(RQ)(RQ) (source:auto, wins:3/4)
Use preferred model? [Y/all-models(a)/edit(e)]: Y
⚡ Using preferred model: R(RQ)(RQ)
```

| Option | Behavior |
|--------|----------|
| `Y` / Enter | fit only the preferred model (faster) |
| `a` | ignore preference, run full 4-model competition |
| `e` | edit parameters; can force a specific model |

**③ Edit mode (force a model)**

```
--- Edit parameters (press Enter to keep current) ---
  Operator [Zhangsan]:
  ...
  Available models: R(RQ), R(RQ)(RQ), R(RQ)CPE, R(R,C)CPE
  Leave blank for auto-selection
  Force model []: R(RQ)
    ✅ Forced: R(RQ)
```

A forced model overrides the historical preference and is recorded as `source: manual`.

**④ Non-compliant filename (manual input)**

```
Filename 'GPE_h3_101_C02' is non-compliant, please enter manually:
  Operator: Zhangsan
  Project: GPE_h3_101
  Date (YYYYMMDD): 20250513
  Thickness (µm): 100
  Electrode diameter (cm) [default 1.0]: 1
  Temperature (°C) [default 25]: 25
  Other code: C02
  Sample name [default GPE_h3_101_C02]:
```

---

No.  Sample name                                      Operator   Project         Date       Temp   Quality   σ(S/cm)
---------------------------------------------------------------------------------------------------------------
1    Zhangsan_GPE_h3_131_DATE_20250513_30_1_25_C01    Zhangsan   GPE_h3_131    20250513   25.0   WARN      5.850e-06
...

Select sample numbers (comma-separated, e.g. 1,3,5): 1,2,3
Comparison title: GPE_h3_131 temperature series
Generating plots...

✅ Comparison saved: eis_compare_20250513_143052.html
```

The comparison report includes:
- Nyquist overlay (data points + fitted curves)
- Bode overlay (|Z| and phase)
- THD overlay

---

## Output Files

After processing a sample, the following are created in the **data directory**:

| File | Description |
|------|-------------|
| `eis_analysis_<name>.html` | Standalone interactive HTML report (all sections above) |
| `eis_meta_<name>.json` | Metadata for `combine` |
| `eis_pipeline.log` | Audit trail (append-only) |

实验仪器为电化学工作站，所用模式为Sing sine，
文件命名为 电解质类型-聚醚胺用量-锂盐浓度-测试温度。例如GPE-h3-101-40，所表示的意思为，电解质类型为GPE，聚醚胺用量为h3，锂盐浓度为101，测试温度为40℃，没有此项的为室温。
测试对象：聚合物电解质薄膜（GPE/SPE）。
测试配置：使用不锈钢（SS）作为阻塞电极，构建 SS | SPEorGPE | SS 对称电池。
样品规格：GPE-H3-101：厚度L=100μm
GPE-H3-101-2：厚度L=100μm（GPE-H3-101的平行实验样品）
GPE-H3-131：厚度L=30μm
SPE-H3-131：厚度L=40μm
GPE-H4-201：厚度L=100μm
电极直径均为 d = 1cm。
测试参数：正弦振幅 100mV，频率范围 1Hz 至 7MHz。
数据格式：freq/Hz（频率）, Re(Z)/Ohm（阻抗实部）, Im(Z)/Ohm（阻抗虚部，注：表中虚部为负值，对应 Nyquist 图中的正纵轴）。
以下数据为聚合物电解质变温EIS测试，需做出Nyquist图，根据变温离子导做线性拟合，算出活化能 Ea（eV 和 kJ/mol），给出R²，判断是否严格符合阿伦尼乌斯行为。

File: 26.5.8/readme.txt
实验仪器为电化学工作站，所用模式为Sing sine，
文件命名为 电解质类型-聚醚胺用量-锂盐浓度-测试温度。例如GPE-h3-101-40，所表示的意思为，电解质类型为GPE，聚醚胺用量为h3，锂盐浓度为101，测试温度为40℃，没有此项的为室温。
测试对象：聚合物电解质薄膜（GPE/SPE）。
测试配置：使用不锈钢（SS）作为阻塞电极，构建 SS | SPEorGPE | SS 对称电池。
样品规格：GPE-H3-101：厚度L=100μm
GPE-H3-101-2：厚度L=100μm（GPE-H3-101的平行实验样品）
GPE-H3-131：厚度L=30μm
SPE-H3-131：厚度L=40μm
GPE-H4-201：厚度L=100μm
电极直径均为 d = 1cm。
测试参数：正弦振幅 100mV，频率范围 1Hz 至 7MHz。
数据格式：freq/Hz（频率）, Re(Z)/Ohm（阻抗实部）, Im(Z)/Ohm（阻抗虚部，注：表中虚部为负值，对应 Nyquist 图中的正纵轴）。
以下数据为聚合物电解质变温EIS测试，需做出Nyquist图，根据变温离子导做线性拟合，算出活化能 Ea（eV 和 kJ/mol），给出R²，判断是否严格符合阿伦尼乌斯行为。
