Repository: KejunLiuGitHub/EIS-Analysis-Pipeline

# EIS Batch Analysis Pipeline

A zero-code batch analysis system for Electrochemical Impedance Spectroscopy (EIS) that **reads BioLogic `.mpr` files directly** and produces **standalone interactive HTML reports**.

**Input:** BioLogic EC-Lab `.mpr` binary files  
**Output:** Self-contained `.html` reports with interactive Plotly figures  
**Analysis included:** Nyquist & Bode plots, 4-model equivalent-circuit fitting comparison, THD (harmonic distortion), Kramers–Kronig validation residuals, Arrhenius conductivity, and automatic quality grading

[中文文档](README_CN.md)

---

## Filename Convention (Important)

**You must** follow this naming scheme so the program can auto-extract parameters:

```
Operator_ProjectName_DATE_YYYYMMDD_Thickness_um_Diameter_cm_Temperature_C_OtherCode.mpr
```

### Non-compliant filenames

If the filename does not match the convention, the program will **prompt you manually** for all parameters.

---

### 1. Scan — list new data

```bash
eis-pipeline scan data/
```

Sample output:

```
🔍 3 new samples found:

No.  Filename                                               Operator   Project           Date       L(µm)  d(cm)  T(°C)  Code
---------------------------------------------------------------------------------------------------------------------------------
1    Zhangsan_GPE_h3_131_DATE_20250513_30_1_25_C01          Zhangsan   GPE_h3_131      20250513   30.0   1.0    25.0   C01
2    Zhangsan_GPE_h3_131_DATE_20250513_30_1_60_C02          Zhangsan   GPE_h3_131      20250513   30.0   1.0    60.0   C02
3    Lisi_SPE_3h_131_DATE_20250513_40_1_80_C01              Lisi       SPE_3h_131      20250513   40.0   1.0    80.0   C01
```

Already-processed samples (with a corresponding `eis_analysis_*.html`) are skipped.

---

### 2. Process — generate per-sample reports

```bash
eis-pipeline process data/
```

Interactive flow:

**① Compliant filename (auto-parsed)**

```
[1/3] Zhangsan_GPE_h3_131_DATE_20250513_30_1_25_C01
  Parsed: operator=Zhangsan | project=GPE_h3_131 | date=20250513 | L=30µm | d=1cm | T=25°C | code=C01
  Process? [Y/n/edit(e)]: Y
  Processing: Zhangsan_GPE_h3_131_DATE_20250513_30_1_25_C01 ... ✅  WARN | σ=5.85e-06
```

**② Historical model preference available**

After a project has been processed ≥3 times, the system auto-learns the best model:

```
📌 Historical preference: R(RQ)(RQ) (source:auto, wins:3/4)
Use preferred model? [Y/all-models(a)/edit(e)]: Y
⚡ Using preferred model: R(RQ)(RQ)
```

| Option | Behavior |
|--------|----------|
| `Y` / Enter | fit only the preferred model (faster) |
| `a` | ignore preference, run full 4-model competition |
| `e` | edit parameters; can force a specific model |

**③ Edit mode (force a model)**

```
--- Edit parameters (press Enter to keep current) ---
  Operator [Zhangsan]:
  ...
  Available models: R(RQ), R(RQ)(RQ), R(RQ)CPE, R(R,C)CPE
  Leave blank for auto-selection
  Force model []: R(RQ)
    ✅ Forced: R(RQ)
```

A forced model overrides the historical preference and is recorded as `source: manual`.

**④ Non-compliant filename (manual input)**

```
Filename 'GPE_h3_101_C02' is non-compliant, please enter manually:
  Operator: Zhangsan
  Project: GPE_h3_101
  Date (YYYYMMDD): 20250513
  Thickness (µm): 100
  Electrode diameter (cm) [default 1.0]: 1
  Temperature (°C) [default 25]: 25
  Other code: C02
  Sample name [default GPE_h3_101_C02]:
```

---

No.  Sample name                                      Operator   Project         Date       Temp   Quality   σ(S/cm)
---------------------------------------------------------------------------------------------------------------
1    Zhangsan_GPE_h3_131_DATE_20250513_30_1_25_C01    Zhangsan   GPE_h3_131    20250513   25.0   WARN      5.850e-06
...

Select sample numbers (comma-separated, e.g. 1,3,5): 1,2,3
Comparison title: GPE_h3_131 temperature series
Generating plots...

✅ Comparison saved: eis_compare_20250513_143052.html
```

The comparison report includes:
- Nyquist overlay (data points + fitted curves)
- Bode overlay (|Z| and phase)
- THD overlay

---

## Output Files

After processing a sample, the following are created in the **data directory**:

| File | Description |
|------|-------------|
| `eis_analysis_<name>.html` | Standalone interactive HTML report (all sections above) |
| `eis_meta_<name>.json` | Metadata for `combine` |
| `eis_pipeline.log` | Audit trail (append-only) |

实验仪器为电化学工作站，所用模式为Sing sine，
文件命名为 电解质类型-聚醚胺用量-锂盐浓度-测试温度。例如GPE-h3-101-40，所表示的意思为，电解质类型为GPE，聚醚胺用量为h3，锂盐浓度为101，测试温度为40℃，没有此项的为室温。
测试对象：聚合物电解质薄膜（GPE/SPE）。
测试配置：使用不锈钢（SS）作为阻塞电极，构建 SS | SPEorGPE | SS 对称电池。
样品规格：GPE-H3-101：厚度L=100μm
GPE-H3-101-2：厚度L=100μm（GPE-H3-101的平行实验样品）
GPE-H3-131：厚度L=30μm
SPE-H3-131：厚度L=40μm
GPE-H4-201：厚度L=100μm
电极直径均为 d = 1cm。
测试参数：正弦振幅 100mV，频率范围 1Hz 至 7MHz。
数据格式：freq/Hz（频率）, Re(Z)/Ohm（阻抗实部）, Im(Z)/Ohm（阻抗虚部，注：表中虚部为负值，对应 Nyquist 图中的正纵轴）。
以下数据为聚合物电解质变温EIS测试，需做出Nyquist图，根据变温离子导做线性拟合，算出活化能 Ea（eV 和 kJ/mol），给出R²，判断是否严格符合阿伦尼乌斯行为。

File: 26.5.8/GPE_h3_131_C01.txt
freq/Hz	Re(Z)/Ohm	Im(Z)/Ohm	
7.0000185E+006	2.7371014E+001	4.8610825E+001
5.5518110E+006	2.7940319E+001	3.8408855E+001
4.4032345E+006	2.8298733E+001	3.1549881E+001
3.4922710E+006	2.8721169E+001	2.5236115E+001
2.7697818E+006	2.9113060E+001	2.0031345E+001
2.1967600E+006	2.9169184E+001	1.5685605E+001
1.7422989E+006	2.9533918E+001	1.1331884E+001
1.3818290E+006	2.9469465E+001	8.8776722E+000
1.0959583E+006	2.9426371E+001	6.9136200E+000
8.6921950E+005	2.9425398E+001	5.3461251E+000
6.8939281E+005	2.9436411E+001	4.0825658E+000
5.4676369E+005	2.9484032E+001	3.0397551E+000
4.3364941E+005	2.9520458E+001	2.1887414E+000
3.4393556E+005	2.9562851E+001	1.4782356E+000
2.7277872E+005	2.9621696E+001	8.6083221E-001
2.1634688E+005	2.9671833E+001	3.0471233E-001
1.7158736E+005	2.9738144E+001	-1.9165097E-001
1.3608781E+005	2.9822289E+001	-7.2462714E-001
1.0793683E+005	2.9898001E+001	-1.2476146E+000
8.5603477E+004	2.9989136E+001	-1.7872128E+000
6.7890805E+004	3.0138985E+001	-2.3950243E+000
5.3852430E+004	3.0282475E+001	-3.1102300E+000
4.2708949E+004	3.0446186E+001	-3.9395218E+000
3.3875816E+004	3.0668987E+001	-4.9332280E+000
2.6861266E+004	3.0940367E+001	-6.0897455E+000
2.1303445E+004	3.1281956E+001	-7.4945579E+000
1.6896158E+004	3.1739359E+001	-9.1894131E+000
1.3398155E+004	3.2296734E+001	-1.1250967E+001
1.0633163E+004	3.3007637E+001	-1.3727717E+001
8.4279775E+003	3.3923409E+001	-1.6711748E+001
6.6861958E+003	3.5145691E+001	-2.0296320E+001
5.3029956E+003	3.6700554E+001	-2.4506035E+001
4.2063447E+003	3.8752563E+001	-2.9550179E+001
3.3360645E+003	4.1422768E+001	-3.5517216E+001
2.6458501E+003	4.4761257E+001	-4.2495060E+001
2.0979866E+003	4.9167591E+001	-5.0505325E+001
1.6644672E+003	5.4541782E+001	-5.9770779E+001
1.3195798E+003	6.1552097E+001	-7.0287056E+001
1.0466725E+003	7.0095482E+001	-8.1914291E+001
8.3026288E+002	8.0651939E+001	-9.4931061E+001
6.5852478E+002	9.3734276E+001	-1.0897563E+002
5.2217242E+002	1.0898901E+002	-1.2406280E+002
4.1433722E+002	1.2689787E+002	-1.3954333E+002
3.2863318E+002	1.4760231E+002	-1.5553848E+002
2.6058405E+002	1.7091821E+002	-1.7255989E+002
2.0665303E+002	1.9835545E+002	-1.8937326E+002
1.6389862E+002	2.2771420E+002	-2.0634084E+002
1.2995824E+002	2.6069547E+002	-2.2255228E+002
1.0311902E+002	2.9588464E+002	-2.3779518E+002
8.1752983E+001	3.3414313E+002	-2.5308441E+002
6.4854698E+001	3.7478043E+002	-2.6706052E+002
5.1431881E+001	4.1656680E+002	-2.7984433E+002
4.0796326E+001	4.6097791E+002	-2.9194186E+002
3.2349899E+001	5.0557947E+002	-3.0292719E+002
2.5665239E+001	5.5298859E+002	-3.1342691E+002
2.0358339E+001	5.9945624E+002	-3.2296185E+002
1.6141535E+001	6.5017285E+002	-3.3311371E+002
1.2807399E+001	6.9752887E+002	-3.4438074E+002
1.0152682E+001	7.4744678E+002	-3.5578348E+002
8.0541525E+000	7.9776709E+002	-3.6745645E+002
6.3879790E+000	8.4818414E+002	-3.8110049E+002
5.0664692E+000	9.0165723E+002	-3.9776053E+002
4.0187759E+000	9.5597107E+002	-4.1640051E+002
3.1855257E+000	1.0139414E+003	-4.3623608E+002
2.5279076E+000	1.0721655E+003	-4.6266937E+002
2.0047500E+000	1.1371157E+003	-4.9027887E+002
1.5888736E+000	1.2045316E+003	-5.2381482E+002
1.2611002E+000	1.2762941E+003	-5.5899182E+002
1.0000616E+000	1.3545873E+003	-5.9699158E+002
